Repository: xiyveyveyve/stainless-steel-laser-passivation-assistance-skill

# 不锈钢激光钝化辅助 Skill

这是一个面向不锈钢激光钝化研究的证据意识型 Agent Skill，用于分析和比较激光工艺参数、表面化学、钝化膜、腐蚀性能、老化稳定性、测量质量及传统钝化对照。

本仓库已同步至 **2026-10-15 本地主线版本**，包含 `SKILL.md` 路由与跨批次合并纪律、L1–L7 文献证据综合与边界文档、1213 篇精读索引（`references/fullpool-read-record-index.csv`）、Mott-Schottky / PDM / DL-EPR 参数表、负向阈值与反例库（`references/laser-passivation-negative-thresholds.md`、`references/counterexample-registry.json`）、文献检索/实验设计/数据审计/矛盾模式检查单，以及 25 个确定性校验与审计脚本（含 `audit-experiment-design.py`、`build-search-query.py`、`flag-contradictions.py`）和 Stage 1–7 测试样例。

File: references/laser-passivation-negative-thresholds.md
---
title: 不锈钢激光钝化 · 负面阈值与决定性反例
type: evidence-report
status: verified
created: 2026-10-08
sample: 14
tags:
  - 科研系统
  - 文献证据
  - 不锈钢激光钝化
  - 负面证据
  - 剂量窗口
---

> **source_registration: none（分析产物）** —— 本文档汇总全池精读（P0–P4，约 1216 篇）中**激光处理反而有害或不改善**的实证。
> 用途：回答“激光钝化是否总是有益”以及“工艺窗口的下限在哪里”。

# 负面阈值与决定性反例

## 0. 核心命题

**激光处理对耐蚀性的改善不是单调的，也不是必然的。** 本池已有 ≥14 篇给出可量化的**负面结果或非单调剂量-效应**。任何“激光提升耐蚀性”的声明，必须：

1. 给出**未处理对照**；
2. 给出**剂量窗口**（不是单点）；
3. 声明**测试的 as-treated 表面状态**（是否保留烧蚀层/氧化皮）。

## 1. ★★ 三条决定性反例（可量化、方向明确）

### 1.1 激光织构使点蚀电位下降 310 mV

**`surfin.2024.104167`**（Surf. Interfaces 46 (2024) 104167，AISI 304 + PFOTES）

| 样品 | Ep (V vs Ag/AgCl) | Ep−Ec |
|---|---|---|
| flat SS（未处理） | **0.460** | 0.535 |
| **70SS-laser（仅激光织构）** | **0.150** | **0.125** |
| F-70SS-laser（激光 + PFOTES 接枝） | 0.925 | — |

- 激光：20 W Nd:YAG / 1064 nm / 100 ns / 16 W / 100 mm/s / 线距 40 um，刻 ~45 um 周期、~3 um 深沟槽。
- **激光单独使 Ep 下降 310 mV**；最终耐蚀性来自 PFOTES 有机接枝（作者自述为 hypothesis），**不是激光钝化**。
- 副带错误：正文称 Ip 降两个数量级，Table 1 实为 1.5e-7 → 5e-9 A/cm2 = **30×（1.48 个数量级）**，夸大；FD 时间同文给出 170 与 180 min 两值。

### 1.2 单纯提高 Cr 含量可致害 —— Cr 偏析网络是敏感组织

**`surfcoat.2024.131598`**（Surf. Coat. Technol. 496 (2025) 131598，激光熔覆高氮马氏体不锈钢）

| 样品 | Cr (wt%) | N (wt%) | Epit (mV vs Ag/AgCl) |
|---|---|---|---|
| 410L (Ar) | — | 0.022 | 222.4 |
| 410L (N2) | — | **0.221** | **544.6**（+145%）|
| **410L + 0.87Cr（仅加 Cr 不加 N）** | **14.256** | 0.025 | **19.8** |

- 固溶 N 0.022 → 0.221 wt% 使 Epit 提升 145%，机制：近表面生成 NH3/NH4+ 缓冲局部酸化 → 加速钝化膜形核 → Cr2O3 富集。
- **但仅加 Cr 的样品 Epit 跌至 19.8 mV**，6 wt% FeCl3 浸泡后胞状全面腐蚀。
- **机制（必须写入 skill）**：Cr 偏析网络与基体构成**电偶**（Cr 富集区为**阴极**）→ 单纯提高 Cr 而不固溶化，会造出可致害的敏感组织。

### 1.3 剂量窗口下限：500 J/cm2 反劣化到低于未处理

**`electacta.2025.145913`**（Electrochim. Acta 522 (2025) 145913，Cruz，LSR）

| 条件 | Epit (V vs SCE) |
|---|---|
| wrought（未处理） | 0.344 ± 0.035 |
| **500 J/cm2** | **0.225 ± 0.008（低于未处理）** |
| 2000 J/cm2 @ 300 W | 0.597 ± 0.077 |
| **2000 J/cm2 @ 150 W** | **0.681 ± 0.045（最优）** |

- 同一能量密度（2000 J/cm2）下，**150 W 优于 300 W** → 功率与能量密度不可互换。
- 机制：wrought 长条 MnS（150–200 um）→ 重熔后 **<150 nm 球形 MnS** + 胞壁 Cr/Mo 偏析 beehive 网络。


### 1.4 ★ 超疏水表面不等于耐蚀 —— 空气膜假象

**`mi13071089`**（Micromachines 13 (2022) 1089，fs 激光织构 SLM 17-4PH）

| 表面 | R_f (MΩ·cm²) | i_corr (µA/cm²) | 说明 |
|---|---|---|---|
| 原始 / 热处理 | 0.16 / 0.25 | 0.1999 / … | 基线 |
| **氩气织构 + 热处理（FLAN M）** | **0.598（最优）** | **0.1346** | 致密 Cr₂O₃/Cu₂O/Nb₂O₅ |
| **超疏水 SH** | **0.126 / 0.00562** | 最高 0.7988 | **24 h 浸泡后 SH 完全失效**（154° → 超亲水）|
| 空气织构（FLAR） | **R_f 塌缩至 1.56×10⁻⁵** | — | 单独大 Rct，浸后明显点蚀 |

**结论**：超疏水形貌带来的"耐蚀"是**滞留空气膜的瞬态假象**；电化学测试（尤其长时间浸泡）会戳穿它。**评价激光处理效果不能只看接触角/形貌，必须看 EIS/极化的长时间稳定性。**

**同批的第二个反例**：`s41377-025-01952-5` 声称"腐蚀速率降 100,000 倍"，但 Faraday 双向核显示实际约 **4 个数量级（10³·⁷–10⁴）** —— **数量级声明需要复算**。

## 2. ★ 其他已确认的负面/非单调证据

| 文献 | 现象 |
|---|---|
| `cja.2025.103799` | LSPwC **as-treated** 把 Cr 优先化为 Cr8O21（表面 Cr 11.23→9.35 wt%）→ **Epit = -167 mV、无钝化平台**；磨去 3.5 um 烧蚀层后才改善 |
| `apsusc.2013.09.086` | **90% 搭接钝化区完全消失**（54.5 vol% d-铁素体 + 300 nm 开裂氧化层）；70% 才是最优 → 存在**上界** |
| `corsci.2026.114168` | LRM3000 因能量密度过低、原有碳化物未溶，碳化物体积分数**回弹**至 47.1 vol%（LRM2000 为 42.5）→ 非单调 |
| `msea.2020.140679` | 摩擦处理 6 个加载层级：残余应力摆 238→539 MPa（2.27×）而 B(110)a 只摆 58.4→63.0 min（1.08×）且**非单调**（末值仅比初始低 1.7%）|
| `ma11061038` | 喷丸后 168 h 盐雾**几乎全部工况耐点蚀下降**（CD 0.10→-1.12；A360 应变态马氏体最强，XRD 奥氏体 53.7→23.5%）；仅 1400 C 固溶态质量不变 |
| `npjmd.2020.4` | PBF 316L 重熔（33 W/160 mm/s）**显著降低 Sa 但 Eb 基本不动** → 决定 Eb 的是几何不是 Sa；且阴极还原去掉氧化膜后 as-printed 的 Eb **反而下降** |
| `s41598-020-67249-2` | LPBF 超双相堆焊：**最优样 Cr 仅 12 wt%**（R_ct 297.5e3 ohm.cm2），而 Cr 24.8% 的样品 R_ct 仅 4.128e3（**低 72×**）→ 成分排序完全颠倒 |
| `actamat.2010.05.043` | STEM-EDS 断言“无 Cr 贫化区”与 Ryan Nature 2002;415:770 冲突，而方法分辨力弱于 SIMS → **“激光熔化消除 Cr 贫化区 ⇒ 抗点蚀”建立在已被反驳的一侧假说上** |
| `matchar.2007.09.002` | 新鲜活化面的 Epit 是**体相微结构敏感性**指标，不是钝化态指标 |
| `matchar.2007.04.004` | **EPR 恢复 ≠ 显微组织恢复** |
| `corsci.2016.05.002` | Ir/Ia 排序与实测抗裂性**相反**；DOS_IA = 1.10 > 1 物理不成立 |
| `surfcoat.2024.131426` | 等离子渗氮（非激光）叠加时效后，HT 的 E_pit = -0.37 V 比 QT（-0.24 V）**更负**，与“HT 提升点蚀抗力”叙事矛盾 |

## 3. 对 skill 的判据建议（4 条边界声明）

1. **激光处理必须有未处理对照**：单点激光样品不能支撑“激光改善”结论；至少给出 as-received 与 1–2 个剂量水平。
2. **必须声明 as-treated vs 后处理态**：保留烧蚀层/氧化皮的样品（如 `cja.2025.103799`）不能直接作为耐蚀性证据；须注明是否磨除、磨除深度。
3. **能量密度与功率不可互换**：同一能量密度下不同功率可给出相反结论（`electacta.2025.145913` 的 150 W vs 300 W）；引用剂量时必须同时给出功率、扫描速度、光斑、搭接、道次、气氛。
4. **Cr 含量本身不是耐蚀性保证**：Cr 偏析网络可作为阴极与基体构成电偶（`surfcoat.2024.131598`）；必须区分“总 Cr”与“固溶 Cr”，并检查是否形成碳化物/氮化物/σ 相网络。

File: references/laser-passivation-six-layer-synthesis.md
---
title: "不锈钢激光钝化 · 六层文献证据体系（全池 1115 篇）"
type: knowledge-synthesis
status: verified
created: 2026-09-28
supersedes: "不锈钢激光钝化_四层文献证据体系_2026-09-28"
tags:
  - 科研系统
  - 文献证据
  - 不锈钢激光钝化
  - 六层体系
  - 激光+DL-EPR
---

> 全覆盖：**1115 篇 100% 处理**。新增 L4–L6，纳入 25 篇漏检修正与 16 篇"激光+电化学"核心证据。
# 不锈钢激光钝化 · **六层文献证据体系**（全池 1115 篇）

生成时间：2026-09-28  |  覆盖：**候选池 1115 篇 100% 处理**

> 本文替代原「四层文献证据体系」。新增 L4–L6 三层，并纳入**关键词画像漏检**的修正结果。

## 0. 六层结构

| 层 | 范围 | 已处理 | 说明 |
|---|---|---|---|
| **L1** | 激光∧电化学∧XPS | 79 | **逐图精读（6601 obs）** |
| **L2** | 激光∧电化学 | 207 | 机制证据 168 |
| **L3** | 电化学∧XPS（无激光）| 201 | M-S 46 / PDM 13 / DL-EPR 2 |
| **L4** | 仅电化学 | 359 | **DL-EPR/DOS 主战场** |
| **L5** | 仅激光 | 136 | SLM/LPBF/焊接/熔覆工艺参数 |
| **L7** | 激光∧XPS（无电化学）| 11 | XPS 膜化学（多为仪器参数）|
| **L6** | 无关键词命中 | 132 | **非全噪声**（见 §3）|
| **补漏** | 最后 20 篇 | 20 | 词表外 |

## 1. 核心结论（六层一致）

> ⚠ **必读**：`references/laser-passivation-negative-thresholds.md` —— 激光处理**不必然有益**，已确认 3 条决定性反例（Ep 下降 310 mV / 仅加 Cr 致害 / 500 J/cm² 反劣化）。任何「激光改善」声明前必须先看该文件。

> 全池精读（1213 篇）成果见 `references/laser-passivation-knowledge-synthesis.md` §8。

### 1.1 真正的"激光钝化"文献极稀有

| 层 | A 类（激光诱导氧化）占比 |
|---|---|
| L1（三重证据）| **5%** |
| L2（激光∧电化学）| **2%** |

### 1.2 约一半的"激光"文献只是成形手段

**L1 51% / L2 48% 为 F 类（SLM/LPBF/DED 成形）** —— 把成形件耐蚀性当作"激光钝化效果"是本领域最常见的误读。

### 1.3 激光的真实角色（扩展版）

| 角色 | 能否作"激光钝化"证据 |
|---|---|
| **A 激光钝化**（脉冲诱导表面氧化成膜）| ✅ **是** |
| **A′ 激光表面熔化（LSM）+ 抑制敏化** | ✅ **新发现**（§2.1）|
| B/B1 激光表面重熔 | ⚠️ 相关但非钝化 |
| C 激光表面织构（LIPSS/LST）| ⚠️ 部分 |
| D LSP 激光冲击强化 | ❌（机械路径）|
| E 激光熔覆 | ❌ |
| **F 成形/增材制造** | ❌（占 ~50%）|
| G 焊接 / H 无激光 | ❌ |

## 2. 🎯 最大的两个新发现

### 2.1 `激光 + 电化学`同篇论文（**26 篇：2026-09-28 首轮 16 篇 + 2026-10-08 L7 补漏 10 篇**）—— 全部来自画像漏检

| 分组 | 篇数 | 代表 |
|---|---|---|
| **激光 + 表面处理（新增 10 篇，见 laser-plus-electrochem-p4-addendum.md）** | **10** | `apsadv.2024.100622`（Epit +442.7 mV）、`electacta.2025.145913`（剂量窗口）、`jmapro.2026.06.043`（Epit 0.205→1.371 V） |
| **激光 + DL-EPR/DOS** | **5** | `ma16020804`、`bf02652387`、`s0010-938x_00_00114-1`、`matchar.2024.114498`、`jmrt.2023.11.172` |
| 激光 + Epit/点蚀电位 | 5 | `surfin.2023.103479`（**+384 mV**）、`s0921-5093_99_00698-x` |
| 激光 + 极化/EIS | 6 | `corsci.2018.12.023`、`msea.2020.140432` |

**关键数据**：
- `ma16020804`（Materials 2023）：**激光喷丸 + DL-EPR DOS 全套**；**IGC = 52.4×DOS + 0.1（R²=0.9919）**
- `bf02652387`（**Mudali & Dayal 1992**）：**激光表面熔凝 + DL-EPR**；再活化峰 **15.8 mA/cm²**、电荷 **1.03 C/cm²**
- `surfin.2023.103479`：**Epit 0.503 → 0.887 V vs SCE（+384 mV）**
- `s0921-5093_99_00698-x`（Peyre 2000）：激光喷丸 316L，**8–20 GW/cm² / 峰值压力 5–10 GPa**
- `s0010-938x_00_00114-1`（Corros. Sci. 2001）：**LSM 304，钝化电流密度降近 2 个数量级**

**→ 修正**：原 L1/L2 **只找到 1 篇**"激光 + DL-EPR"；**实际至少 5 篇**。
**"激光处理 → 抑制敏化 / 提升 Epit"是证据充分但原 skill 未覆盖的方向。**

### 2.2 DL-EPR / DOS 数据集（**50 篇 / 261 条**）

| 层 | DL-EPR 篇数 |
|---|---|
| L1+L2+L3 | 4 |
| **L4 仅电化学** | **~45** |

**原因**：DL-EPR 测"晶间腐蚀敏感性"，与膜表征（XPS）基本不相交 → **解释了 L1–L3 的 DL-EPR 稀缺**。

代表：`actamat.2006.11.021`（100+ DOS 值）、`s40033-024-00675-y`（24 行）、`corsci.2010.10.009`（**DOS–CPT 线性 R²=0.95**）、`corsci.2025.113050`（**5.783→0.031%**）。

## 3. ⚠ 关键词画像系统性漏检（**25 篇已完成重分类**）

| 去向 | 篇数 |
|---|---|
| **→ L1/L2（激光+电化学）** | **2** |
| **→ L4（仅电化学）** | **18** |
| **→ L5（仅激光）** | **5** |

**分层统计修正后**：
- **L5（"仅激光"）中 ≈10% 实际含电化学**
- **L4（"仅电化学"）中混有激光论文**
- **L6（"无关键词"）并非噪声** —— 含标题即"304 + 激光 + 点蚀"的论文（`s0010-938x_00_00114-1`）

**根因**：画像只匹配"**是否出现关键词**"，未判断"**该词在研究中的角色**"。

## 4. 假阳性类型（5 类）

| # | 类型 | 例 |
|---|---|---|
| 1 | LIBS 仅作氢分析工具 | L1 |
| 2 | fs-UV 激光用于 APT 蒸发 | L1 |
| 3 | **LSCM 共聚焦显微镜** | L3/L6 |
| 4 | 引文/单位名中的 laser | 多例 |
| 5 | **APT laser-pulsing**（0.5 nJ / 55 K / 160 kHz）| L6 |

**"DOS" 同样有 3 义**：敏化度 / DFT 态密度 / 人名 **dos Santos**。

## 5. 常规钝化对照（回答"激光钝化有没有优势"）

| 工艺 | Epit 提升 | 出处 |
|---|---|---|
| **常规硝酸钝化** | 450–650 → 950–1150 mV（**+500**）| `1023_a_1004719213960` |
| **激光熔凝（B 类）** | 100 → 610 mV（**+510**）| `apsusc.2015.08.015` |
| **激光熔凝 304（A′）** | **点蚀电位正移 + 钝化电流降 2 个数量级** | `s0010-938x_00_00114-1` |
| **纳秒激光（A）** | 0.503 → 0.887 V（**+384**）| `surfin.2023.103479` |
| **激光诱导氧化（A 类）** | 0.4 → **1.4 V**（**+1000**）| `optlastec.2026.116327` |

**结论**：**常规钝化 ≈ 激光熔凝**；**只有真正的激光诱导氧化明显更优**（+1000 mV）。

**常规钝化工艺参数**（可作对照）：`mtsust.2019.01.001` —— 50% HNO₃ 55°C/30min；4% 柠檬酸 60°C/1h；10% 柠檬酸 80°C/3h。
**场辅助钝化范式**：`s0254-0584_02_00445-5` —— 方波交变电压，膜厚 400 nm、孔密度 10¹¹ cm⁻²、场强 10⁷ V/cm。

## 6. 数据质量问题

| 类型 | 数量 | 代表 |
|---|---|---|
| **论文内部矛盾** | **9+** | DOS 公式与数值不符；同一条件两值；表头单位错误；摘要与结果节冲突 |
| **内容错配** | **3** | 含 1 对**字节级相同**的错误 PDF（Carpenter 产品网页）|
| 预印本重复 / 勘误配对 | 各 1 | chemrxiv v2/v4/v5；`s11661-009-0090-0` |
| **文本层丢负号** | **系统性** | PyMuPDF/pypdf 把 `−0.2809` 变 `20.2809` |

## 7. 方法学教训

1. **4 页渲染上限系统性漏检** —— 多篇结果页在 p5–p13；子 agent 自行补渲染是关键。
2. **文本层与图像各有盲区** —— 必须双路径交叉；**负号只能看图**。
3. **关键词画像粒度不足** —— 需判断"词的角色"而非"词的有无"。
4. **静默失败需检测** —— 以产出文件判定覆盖。

## 8. 数据资产

| 文件 | 内容 |
|---|---|
| `L456_DLEPR_table.csv` | **DL-EPR/DOS 参数表（261 行 / 50 篇）** |
| `laser-plus-electrochem-table.csv` | **激光+电化学核心证据表（16 篇）** |
| `L3-mott-schottky-table.csv` | Mott-Schottky 参数（156 行）|
| `L3-pdm-table.csv` | PDM 参数（9 行）|
| `_layer_reclassification_FINAL.json` | **25 篇重分类** |
| `_l456_leaks.json` | 漏检清单 |
| `_manual_redownload_needed.json` | 4 篇待手动下载 |

File: references/laser-plus-electrochem-evidence.md
---
title: "不锈钢激光钝化 · 激光+电化学同篇论文核心证据表"
type: evidence-report
status: verified
created: 2026-09-28
sample: 15
tags:
  - 科研系统
  - 文献证据
  - 不锈钢激光钝化
  - 激光+DL-EPR
---

> **source_registration: none（分析产物）** —— 本表 16 篇**未登记**入 `source-map.csv`，依据 2026-09-28 决策（`_registration_decision_laser_plus_echem.json`）。互见 `laser-plus-electrochem-table.csv`。

> **15 篇同时给出"激光工艺参数"与"电化学数值"的论文**（全部来自关键词画像漏检）。
# 不锈钢激光钝化 · **"激光 + 电化学"同篇论文** 核心证据表

生成时间：2026-09-28  |  **26 篇**（含 2026-09-28 补抽新增）（全部来自本次 L4–L6 的关键词画像漏检）

> **这些论文同时给出"激光工艺参数"与"电化学数值"** —— 是回答 skill 核心问题（"激光处理如何影响钝化/耐蚀性"）的直接证据。
> 它们此前被关键词画像分入"仅激光"或"无关键词"层。

## ★ 本轮补抽的头号发现

**`corsci.2026.113641`**（Corros. Sci. 261 (2026) 113641）—— **激光去敏化 316L**，**同时具备激光 + 电化学 + XPS 膜化学（三重证据）**

| 项 | 值 |
|---|---|
| **激光** | 脉冲激光 **1064 nm / 10 Hz / 4 kW** |
| **EIS** | **Rf+Rct = 1464±35 → 835±36 → 76±14 kΩ**（LT-0/110/220）|
| **Ecorr** | **−153 / −160 / −203 mV vs Ag/AgCl** |
| **N_D** | **8.41 / 11.29 / 13.06 ×10²⁰ cm⁻³**（Mott-Schottky）|
| **XPS** | **Cr₂O₃ 25.5 → 13.6 at%**；Fe²⁺/Fe³⁺ 0.65 → 0.51 |
| **膜厚** | **2.80 → 3.32 nm**（TEM）|

**该文原在 L6（"无关键词命中"）层** —— 应升入 L1。

## 按证据类型分组

### 1. 激光 + DL-EPR / DOS（**5 篇** —— 回答"激光能否抑制敏化"）

| 论文 | 激光工艺 | 电化学证据 |
|---|---|---|
| **`ma16020804`** | 激光喷丸 Nd-YAG 1064 nm / **4.4 J** / 光斑 3 mm / 搭接 50% | **DL-EPR DOS：母材 0.00003 → 激光无涂层 0.00641 / 有涂层 0.0002**；**IGC = 52.4×DOS + 0.1（R²=0.9919）**；Epit 0.056–0.985 V |
| **`bf02652387`**（1992）| 脉冲红宝石 693.4 nm / 30 ns / 1–10 J | **DL-EPR 再活化峰 15.8 mA/cm²；EPR 电荷 1.03 C/cm²**（Type 316 敏化）|
| **`s0010-938x_00_00114-1`** | 激光表面熔化（Ar / N₂ 气氛）| **点蚀电位正移；钝化电流密度降近 2 个数量级** |
| `matchar.2024.114498` | 水下激光熔覆 2.2 kW | icorr **2.13×10⁻⁵ → 3.35×10⁻⁶ A/cm²**；Ecorr **−0.823 → −0.529 V** |
| `jmrt.2023.11.172` | fs 170 fs / 1026 nm；VIS 513 nm；UV 343 nm（**LIPSS**）| Ep 测量（35 g/L NaCl、SCE、100 µA/cm² 判据）|

### 2. 激光 + Epit / 点蚀电位（5 篇）

| 论文 | 激光工艺 | 电化学证据 |
|---|---|---|
| **`s0921-5093_99_00698-x`**（Peyre 2000）| 激光喷丸 1.06 µm / 10 ns / **8–20 GW/cm²** / **峰值压力 5–10 GPa** / 搭接 50–100% | **Ecorr 正移；钝化电流密度降低；点蚀电位阳极移动**（数值在后续页）|

| 论文 | 激光工艺 | 电化学证据 |
|---|---|---|
| **`surfin.2023.103479`** | 纳秒激光 1064 nm / 50 ns / 20 W / 20 kHz | **Epit 0.503 → 0.887 V vs SCE（+384 mV）**；Ecorr 0.467 V |
| `srin.202200398` | 激光熔覆 1400 W / 5 mm/s | **点蚀电位提升 2.71×；腐蚀电流密度降 35.32%** |
| `OA_10.1038_s41598-020-67249-2` | LPBF 200 W / 30 µm / 100–1000 mm/s | 3.5 wt% NaCl 点蚀电位（数值待取）|
| `s12540-024-01714-9` | 半导体激光 2000 W / 4 mm/s / 125 J/mm² | Ecorr **−0.12494 V** + EIS 参数 |

### 3. 激光 + 极化/EIS/其他（6 篇）

| 论文 | 激光工艺 | 电化学证据 |
|---|---|---|
| `corsci.2018.12.023` | LAHW 激光焊 6 kW / 28 mm/s | **Ecorr −0.325 V(BM) / −0.354 V(WM)**，SCE，3.5% NaCl |
| `msea.2020.140432` | LPBF 160/200 W / 750–1000 mm/s | Gamry 动电位极化（5% NaCl、0.5 mV/s、甘汞）|
| `s11661-021-06294-6` | 激光喷丸 4/6 J / 18 ns | SSRT 于 3.5% NaCl + 0.5 M H₂SO₄ |
| `corsci.2019.108337` | LAHW 6 kW | 原位电化学充氢 10 mA/cm² |
| `jmatprotec.2026.119236` | LSP 1064 nm / 12 ns / 4–6 J | 电化学充氢 20 mA/cm² |
| `ijhydene.2023.01.354` | 激光喷丸 1064 nm / 10 ns / 5.65–11.32 GW/cm² | 三电极恒电位 **+300 mV vs Hg/HgO** |

## 关键结论

1. **"激光 + DL-EPR/DOS"共 5 篇** —— 此前我的 L1/L2 层**只找到 1 篇**（`corsci.2011.01.048`）。
   → **关键词画像把"激光 + 敏化"这一方向几乎全部漏掉了。**
2. **`ma16020804` 是最完整的一篇**：激光喷丸 + DOS 全套 + IGC-DOS 定量关系。
3. **`surfin.2023.103479` 给出最清晰的 Epit 提升**（+384 mV），与激光熔凝的 +510 mV 量级一致。
4. **`s0010-938x_00_00114-1`（2001）标题即"激光表面熔化 + 点蚀"** —— 漏检的最极端案例。

## 对 skill 的意义

**"激光处理 → 抑制敏化（DOS 降低）/ 提升 Epit"是一个独立且证据充分的方向**，
而原 skill 的分层（基于"钝化"关键词）**没有覆盖它**。建议：

- 在 skill 中新增 **"激光表面处理对敏化度（DOS）的影响"** 一节
- 把本表 15 篇纳入 `source-map.csv`（需用户决定）
- 更新"两条引文线索"为**实证数据**（`ma16020804` 的 IGC-DOS 关系式）

File: references/laser-plus-electrochem-p4-addendum.md
---
title: 不锈钢激光钝化 · L7（激光∧XPS）批次新增激光表面处理证据
type: evidence-report
status: verified
created: 2026-10-08
sample: 10
tags:
  - 科研系统
  - 文献证据
  - 不锈钢激光钝化
  - 激光表面处理
---

> **source_registration: none（分析产物）** —— 本文档为 L7 批次（79 篇 laser∧XPS）精读产出，**未登记**入 `source-map.csv`。
> 互见 `laser-plus-electrochem-table.csv`（已并入 10 行）与 `L3-mott-schottky-table.csv`（已并入 9 行）。

# L7 批次：新发现的激光表面处理证据（10 篇）

## 0. 背景：这批文献为何此前全部漏读

P3 收官后做**全池覆盖率反查**（`pool_ids − read_ids == ∅`），发现 **102 篇从未进入任何精读批次**，其中 **79 篇属 L7（laser 非空 ∧ XPS ∈ charact）**。
根因：文本渲染清单与层分类清单是**两次独立生成**的，二者交集从未校验 —— 这是一类**不报错、只漏判**的过程缺陷。

**命中率对比**：P3（L4–L6）25.5% vs **L7 32%** —— 印证 L7 是本项目密度最高的一批。

## 1. ★ 纯激光表面处理类（5 篇，本 skill 一级证据）

| 文献 | 激光工艺 | 核心定量结论 |
|---|---|---|
| `apsadv.2024.100622` | ns DPSS Nd:YAG 1064 nm，**激光诱导氧化** | **O²⁻/OH⁻ 0.61(blank) → 8.01(S3)**（13×）；Cr 2p **S3 = Cr(III) 100% / Cr(VI) 0%**（S5 为 Cr(VI) 89%）；氧化层深 S1>200 / S2 75 / S3 85 / S4 25 / S5>200 / **blank 15 nm**；Epit(S3) **+442.7 mV vs Ag/AgCl**；腐蚀速率 0.58–5.8 µm/a。**机制：hatching 间距（热循环数）比扫速更关键** |
| `apsusc.2013.09.086` | ns Yb 光纤 1060 nm/140 ns，**激光表面重熔** | **搭接率极值窗口**：70% 搭接 Epit 210±45 → **+340 mV(SCE)**，钝化电流降 >1 数量级，GDOES 7 nm 处 Cr 47 wt%；**90% 搭接钝化区完全消失**（54.5 vol% δ-铁素体 + 300 nm 开裂 FeCr₂O₄/Fe₃O₄，膜下 Cr<17.7 wt%）→ **膜质量/附着优先于 Cr 含量** |
| `electacta.2025.145913` | **LSR（激光表面重熔，无添加）** | **剂量窗口完整上下限**：wrought **0.344±0.035** → 2000 J/cm²@150 W **0.681±0.045** → 300 W 0.597±0.077 → **500 J/cm² 反劣化至 0.225±0.008 V_SCE（低于未处理）**；机制：长条 MnS 150–200 µm → 重熔后 **<150 nm 球形 MnS** + 胞壁 Cr/Mo 偏析 beehive 网络 |
| `corsci.2026.114168` | 激光熔覆 AISI 431 + **激光重熔（LRM）** | LRM 2000 mm/min：**Epit 301.01 → 726.47 mV/SCE**、**i_pass 1.13 → 0.44 µA/cm²**、R_f 275.3 → 697.9 kΩ·cm²；M₂₃C₆ 细化（枝晶宽 **1.2 → 0.5 µm**）、Cr/Fe **0.24 → 0.71**。⚠ 复算硬伤：膜厚 d_f 四个样品**全部恰差 10 倍**（LC 0.157 vs 表印 1.57 nm）→ 绝对值不可引用 |
| `jmapro.2026.06.043` | ns 脉冲光纤 1064 nm/250 ns，**仿生鱼鳞纹理** | **Epit：原始 0.205 → 化学钝化 0.751 → 激光 1.371 V**（增益 **+1.166 V**）；膜厚 **14–16 nm 非晶**；Cr/Fe **0.17 → 1.5–2.7**；436 铁素体对照仅 0.25 V。⚠ 摘要称无铁素体相变，正文 XRD 显示铁素体随能量密度单调升高 |

## 2. ★ 工艺窗口反例（1 篇）—— 激光可能先劣化再改善

**`cja.2025.103799`（2Cr13 + LSPwC，无吸收层水约束）**

| 状态 | 结果 |
|---|---|
| **as-treated** | Cr 优先化为 **Cr₈O₂₁**（EDS O 36.87 / Cr 50.07 wt%），表面平均 Cr **11.23 → 9.35 wt%**；3.22 µm 烧蚀氧化层 + **拉应力 +227 MPa** + Sa 0.681 µm；Cr-oxide/Cr-hydroxide 仅 0.73 → **无钝化平台、Epit = −167 mV vs SCE、Rct 崩塌** |
| **磨去 3.5 µm 烧蚀层后** | 暴露冲击波机械层（~460 nm 超细晶 + Cr15.58Fe7.42C6 机械混合分解，**非热扩散**）；Cr₂O₃ 占比 **52.22% → 71.49%**、Cr-oxide/Cr-hydroxide **3.72**（vs AR-G 1.28）、O²⁻/OH⁻ 0.695、压应力 −365 MPa → **Rct 2.54×10⁶ Ω·cm²、I_pass 降 83.6%** |

**结论（必须写入 skill）**：**激光工艺必须避免保留烧蚀层；as-treated 表面不可直接作为耐蚀性证据。** 与铝合金相反（Al 靠 Al₂O₃ 富集获益，钢靠 Cr₂O₃，LSPwC 把 Cr 吃进 Cr₈O₂₁）。

## 3. ★ 实测 Mott-Schottky 9 组（补齐 skill 长期缺口）

已并入 `L3-mott-schottky-table.csv`。N_D 覆盖 **10¹⁹–10²¹ cm⁻³**（`matchemphys.2026.132915` 报 10²⁴ 为异常，须核）。

**★ 一条自否定证据**：`corsci.2026.114198` 的“AM 氧空位浓度更低”论断建立在 **N_D = 1.70×10²¹ (AM) vs 1.73×10²¹ (CM) cm⁻³** 上 —— **两值几乎相同，该主张不成立**。

## 4. 本批新增方法学规则（编号续 §21.4 与 §23.6）

24. **覆盖率反查必须前置**：批次化抽取以 `pool_ids − read_ids == ∅` 收尾，而非以队列清空收尾。
25. **画像关键词 ≠ 本文实测**：L7 画像的 Mott-Schottky 在多数篇中来自**参考文献**或泛述 → 必须逐项核对并显式写画像落空。
26. **Stern-Geary 公式漏 2.303 因子**：`vacuum.2024.113581` 式(4) 缺 2.303，**表列每一个 Rp 都恰好等于真值 ×2.303**（6 个样品全对）→ 引用绝对 Rp 前须除以 2.303。
27. **R_p 与 i_corr 不可并引**：本批 ≥7 篇出现 Stern-Geary 反算与 EIS 拟合差 3–500 倍，部分**最优样排序反转**。
28. **膜厚由电容反推必须与独立方法对照**：本批 3 篇出现 10 倍差。
29. **表头单位两读法取自洽者**：本批连续命中 kΩ·cm²→Ω·cm²（差 1000×）、mV→V、mA/cm²→µA/cm²（差 1000×）、**Amps/cm²→µA/cm²（差 6 个数量级）**。

## 5. 数据文件索引

| 文件 | 内容 |
|---|---|
| `laser-plus-electrochem-table.csv` | 已扩至 **37 行**（原 27 + 本批 10）|
| `L3-mott-schottky-table.csv` | 已扩至 **166 行**（原 157 + 本批 9）|
| `laser-passivation-negative-thresholds.md` | 负面阈值与决定性反例专篇 |
| 原始记录 | candidate-pool-2026-09-27/_readscreen_P*.json（74 篇）|
| 汇总 | _p4_summary.json · _p4_txt_dig/（75 篇重排全文，0 乱码）|

File: references/paper-internal-contradiction-patterns.md
---
title: "论文内部矛盾模式库 — 20 类"
type: skill-domain-reference
skill: stainless-steel-laser-passivation
reference_id: paper_internal_contradiction_patterns
status: draft
date: 2026-10-14
source_basis: "全池 1215 篇精读（P0–P4）实读产出"
---

# 论文内部矛盾模式库（20 类）

> **用途**：拿到一篇论文，按本库逐类扫描「它自己打自己」的地方。
> **纪律**：矛盾的判定**只依赖论文自报数据**，不引入外部假设；每条给出「识别方法（可自动化）/ 实证案例 / 处置」。
> **自动扫描**：`scripts/flag-contradictions.py`

## I. 数值层矛盾（5 类）

### M01 表头单位与数值不自洽

- **识别**：表头声明的单位代入数值后，与同表其他列或与物理常识矛盾；两种读法各算一次，取**不能同时成立**的那个信号
- **实证**：
  - `apsadv.2024.100622` Table 6 表头 `k ohm/cm`，按 Ω·cm² 读与 Stern-Geary 反算差 4%，按 kΩ·cm² 读差 **1000×**
  - `surfcoat.2025.132573` 表头 `µA·cm⁻²` 而数值是 A·cm⁻²（差 **6 个数量级**）
  - `apsusc.2024.160969` Table 6 列名 `Eb mV` 但数值 0.095–0.329（实为 V）
- **处置**：标 `unit_error`，记录所选读法与依据

### M02 同一量在不同处给出不同值

- **识别**：同一物理量在摘要/正文/表格/图注中出现 ≥2 个不同数值
- **实证**：
  - `met14030341` 类：疲劳极限定义同一段既写 `at 10⁶ cycles` 又写 `2×10⁶ cycles completed`
  - `met11121965` 同一试样 26L3 寿命在两节相差 **8.5×10⁸ 倍**（2.12×10⁶ vs 25×10⁻⁴）
  - `s11085-011-9240-z` 温度三处不一致（23 °C / 296 K / 303 K）
- **处置**：取表格值并标注「正文与表格不一致」

### M03 名义条件重复但结果不同

- **识别**：表中出现两行条件完全相同而结果不同 → 该表**不是独立重复观测**
- **实证**：
  - `met13081459`：316SS、340 °C、K=32.9、σ_y=572 出现两次，结果 3.40e-7 与 2.70e-7 mm/s（差 26%）
  - `cmd7030047` Table 2 的 12 h 行 0° 与 90° 数值**完全相同**（复制粘贴错行）
- **处置**：标 `not_independent`；n 不能按行数计

### M04 派生量与原文公式不符

- **识别**：用论文自报公式 + 自报参数复算，得不到论文报告的派生值
- **实证**：
  - `msea.2020.140679` We 用 `0.5·F·(h_max−h_p)` 复算得 11.02 nJ（报 16.8）与 41.65 nJ（报 31.2）—— **两态偏差方向相反**
  - `corsci.2026.114168` 膜厚 `d_f = εε₀/C_eff` 四个样品**全部恰差 10 倍**
  - `jmatprotec.2007.04.077` Table 2 的 Creq 用自表成分复算普遍偏高 0.50–0.88
- **处置**：标 `derived_mismatch`，改用自算值并注明

### M05 统计量互斥

- **识别**：均值 ± 极差 / SD / n 之间代数上不能同时成立
- **实证**：
  - `met13040725` ± 值若恰等于 **SD_pop = √(Σ(x−x̄)²/n)** 即总体标准差误用；扩展率 10.7±1.7 无法由 10.2/13.0/6.0 得
  - `apsusc.2018.10.150` 两个材料的硬度误差棒**均为 ±3.6 HV**、两个钝化电流**共享 ±0.2×10⁻⁶** —— 雷同误差棒提示非独立测量
- **处置**：标 `stat_inconsistent`

## II. 结构与归属矛盾（6 类）

### M06 正文与表格方向相反

- **识别**：正文叙述的趋势与表格数值的趋势符号相反
- **实证**：
  - `corsci.2022.110257` 正文称 ipass「reached a maximum at 50%」而 Table 3 实为**最小值**；下一句自己又写 lowest
  - `s41598-024-78657-z` 正文「cutting speed has a greater F value」而 Table 9 实为 feed F=21.31 > Vc F=2.65
  - `msea.2020.140679` §3.2 说 26L3 半圆「smaller than AR」同段又说 Rct「larger than AR」
- **处置**：以表格为准，标 `text_table_conflict`

### M07 摘要与正文/结论互斥

- **识别**：摘要的数值或方向与正文/结论不一致
- **实证**：
  - `s41529-025-00717-0` 正文如实写 `not statistically significant`，摘要却称 `significant improvement`
  - `s11665-019-04290-x` 摘要称冲击韧性 `increased to 60%`，Table 4 是 144 vs 102 J = **+41.2%**
  - `met12101751` 摘要称无铁素体相变，正文 XRD 显示铁素体随能量密度单调升高
- **处置**：标 `abstract_conflict`

### M08 图与表数值打架

- **识别**：图内读数与表格数值不一致
- **实证**：
  - `s11085-011-9240-z` 图 5 标注 ΔE = 199/117/8 mV，与自身图注的 −315/−225/−140 mV 冲突（按静止电位应 315–365 mV）
  - `ma15144768` Fig.12a 给 82.9 vol% 马氏体、Fig.12b 同一条件给 25.2 vol%（**差 3.29×**）—— 两序列分区**刻意对齐**，排序无歧义 → 矛盾真实
  - `s41598-024-78657-z` Fig 2 纵轴上限 2.5% 但数据 4.99% —— **图画不下**
- **处置**：标 `figure_table_conflict`

### M09 标签互换（钢号/试样编号）

- **识别**：把 A 的数值记在 B 名下；或某结论的因果句指向的对象与数据相反
- **实证**：
  - `s11085-011-9240-z` Table 1 中 **F1/F2 钢号写反**（称高 W 的是 F1，而表载 F1 W=0.41 / F2 W=1.51）
  - `met11121965` 材号 26L3/26L4 串号
  - `s41598-024-78657-z` 摘要称「MSSC 降低 98.73%」，实为 ASSC 的 2.09e-2 对应 77.26%（**标签互换**）
- **处置**：标 `label_swap`

### M10 图题/表题张冠李戴

- **识别**：图题中的材料/条件与正文节不符
- **实证**：
  - `s11665-019-04290-x` Fig.5/Fig.8 写 AISI 347、Fig.13(b) 写 AISI 904L，全文却是 316L(N)
  - `corsci.2008.06.019` Figure 6/7 的 301/304 互换
  - `surfcoat.2024.131426` Fig. 10 图题「3.5% NaCl 24 h」与 §2.4「0.1 M NaCl 3 h」矛盾
- **处置**：标 `caption_error`

### M11 表头列序错位

- **识别**：用守恒恒等式或交叉乘积定标列序
- **实证**：
  - `metallmattrans.38A` Table III 表头 `Ir/Ia | Ia | Ir` 实为 `Ia | Ir | Ir/Ia`
  - `corsci.2010.01.037` 用 **Ti/(C+N) 恒等式**反解定位列序
  - `optlastec.2022.108373` 若某组「不锈钢」EDS 中 **Ni > Cr** 则元素列错位
- **处置**：标 `column_order_error`；定标优先级 ①守恒恒等式 ②交叉乘积 ③单调性 ④量级

## III. 逻辑层矛盾（6 类）

### M12 恒等关系当作互证

- **识别**：两个「独立指标」之间存在恒等/代数关系 → 互证无效
- **实证**：
  - `jnucmat.2019.151880` 第三列 **≡ crack density × mean length**（347×9.7=3.37 vs 报 3.4；107×12=1.28 vs 1.3）
  - `msea.2020.140679` `H³_IT/E*² ≡ H_IT·(H_IT/E*)²` 精确成立 → 「Re ×6.6 / HIT/E* ×3.6 / H³/E*² ×52.4」是同一对量复述三遍（52.42 = 4.091×3.579²）
  - `triboint.2025.110573` `V ≡ (2/3)·d_max·A` 对全部 12 行成立 → 「四项指标全吻合」实为 1 个自由度
- **处置**：标 `tautology`

### M13 互补量当作独立观测

- **识别**：两量之和为常数时，其误差棒必然相同
- **实证**：
  - `s13632-024-01120-y` γ 41.67±2.89 与 α 58.33±2.89（α=100−(σ+γ)），**SD 相同至两位小数**
- **处置**：标 `constructive_pseudocorrelation`

### M14 非单调却声称单调

- **识别**：逐点检查相邻对的方向
- **实证**：
  - `cryst14100846` SHAP 声称「随特征值单调上升」，固定 (合金,T,σ_y) 后 **44 个相邻对中 20 个非递增**
  - `msea.2020.140679` |σ_a| 摆 2.27× 而 B(110)α 只摆 1.08× 且非单调（末值仅比初始低 1.7%）
- **处置**：标 `nonmonotonic`

### M15 外推超出实测域却声称吻合

- **识别**：拟合/外推点与实测域端点的距离
- **实证**：
  - `s0010-938x_01_00039-7` 常数外推至 N=0，比最大实测 (w/d)=1.60 **高 31%**
  - `s11665-019-04290-x` 寿命外推 2.39× 与 1.71×
  - `ma15144768`「38% 提升」立在 n=1 单试样 run-out 值上
- **处置**：标 `extrapolation_risk`

### M16 筛选判据恒成立（空判据）

- **识别**：把判据代入典型值，看是否**一条数据都剔除不掉**
- **实证**：
  - `s41529-025-00717-0` `B_eff/(W−a) ≥ 0.264` —— 任何标准 CT 试样（~1.6）都满足
  - `materials.2020.10.1475`「全部试片统一酸洗钝化，无未钝化对照」→ 摘要所称效应在设计上不可检验
  - `surfcoat.2024.131598` 类：「M2 钝化电流更低」判据因 1.5±0.2 vs 1.7±0.2 **相差恰 1 SD** 而失效
- **处置**：标 `empty_criterion`

### M17 机理论证与实验条件矛盾

- **识别**：提出的反应/机制与极化方向、pH、气氛不自洽
- **实证**：
  - `s0010-938x_00_00114-1` 用**还原半反应** `=N+3H⁺+3e⁻→NH₃` 解释**阳极**支路结果
  - `corsci.2004.06.014` 正文称 Fe 的 CFSE 最低「−24Δg」但 Table 5 自己给 Fe = **−4Δg**、Cr = −24Δg
  - `jmepg.25` 把 ~1000 mV 电流上升判为析氧，但体系为 N₂ 脱气 4 M Cl⁻，**Cl₂ 析出同电位竞争**
- **处置**：标 `mechanism_direction_error`

## IV. 与外部/对照相关（1 类）

### M18 声称的对照不存在 / 与更强方法冲突

- **识别**：检查「comparison」「control」是否真有数据；检查结论所依赖的假说是否已被更强方法反驳
- **实证**：
  - `corsci.2013.09.086` Table 2 的 +200/+300/+190/+315 mV 对照**全部来自引文**，非本文实测
  - `actamat.2010.05.043` STEM-EDS 断言「无 Cr 贫化区」与 Ryan *Nature* 2002;415:770 冲突，而**方法分辨力弱于 SIMS** → 「激光熔化消除 Cr 贫化区 ⇒ 抗点蚀」建立在已被反驳的一侧假说上
  - `msea.2020.140679` 头条「损伤深度 20 → 1–2 µm」的 20 µm **引自 Ref.[6]**，本文未跑未处理对照
- **处置**：标 `borrowed_control` 或 `weaker_method_than_counterclaim`

## V. 计量层矛盾（2 类）

### M19 错误常数（用了别的材料/量纲的值）

- **识别**：把常数代入量纲检查或与标准值比对
- **实证**：
  - `molliq.2017.11.142` Faraday 用**铁的 EW** 套含铬钢
  - `wear.2014.12.052` `K = 27.92 g/eq` = Fe 的值
  - `actamat.2024.119959` `H_a/M_a` 用 H₂ 的 2.016 而非 H 原子的 1.008 → σ_i 应 1129 MPa 而非 550
  - `ma12050738` 合金平均原子量写成 58.8（Ni 的值），实为 180.3
  - `pssa.202400438` 类：κ 印为 1.38×10⁻¹⁹ J/K（正确 10⁻²³，差 10⁴）
- **处置**：标 `wrong_constant`

### M20 公式方向/结构错（乘积应为分式、漏因子）

- **识别**：量纲检查 + 与标准式比对
- **实证**：
  - `vacuum.2024.113581` Stern-Geary 式(4) **漏 2.303 因子**（6 个样品全对 ×2.303）
  - `corsci.2020.109027` Faraday 项写成乘积应为分式，**差 5.1×10⁶**
  - `ma13122836`「C.R./i_corr 线性比值检验」比值恒为 0.01046–0.01056，正确应为 11.71（316L）/32.4（Fe）→ K 常数把 mA 当 μA，**差 1115×**
  - `jnucmat.2022.154069` 电阻率 ρ∝d/I 自相矛盾 437×
- **处置**：标 `formula_error`

## 附：扫描优先级

按「发现率 × 严重度」排序，优先扫这 6 类：

| 优先级 | 模式 | 理由 |
|---|---|---|
| 1 | **M01 表头单位** | 本池命中率最高（≥10 篇），且直接污染定量汇总 |
| 2 | **M06/M07 正文-表格-摘要互斥** | 廉价可查（比字符串），揭示论文质量 |
| 3 | **M12 恒等关系** | 一次命中即推翻「多指标互证」 |
| 4 | **M20 公式方向/漏因子** | 可用量纲检查自动化 |
| 5 | **M15 外推域** | 只需比较外推点与实测端点 |
| 6 | **M16 空判据** | 只需代入典型值 |

## 附：判定标签汇总
```
unit_error                        M01
derived_mismatch                  M04
not_independent                   M03
stat_inconsistent                 M05
text_table_conflict               M06
abstract_conflict                 M07
figure_table_conflict             M08
label_swap                        M09
caption_error                     M10
column_order_error                M11
tautology                         M12
constructive_pseudocorrelation    M13
nonmonotonic                      M14
extrapolation_risk                M15
empty_criterion                   M16
mechanism_direction_error         M17
borrowed_control                  M18
wrong_constant                    M19
formula_error                     M20
```
